Repository: trace-ai-org/scale

# SCALE

**Shared Concepts, Attributes, and Links with Evidence: one shared framework for evidence-backed scientific
knowledge graphs across domains.**

People and AI agents curate papers into SCALE graphs and query them, and every value stays linked to the page, table
or figure that reports it. Catalysis is the first domain. The graphs are built to answer three questions:

- **Which catalysts work under these conditions?** Catalyst search that accounts for temperature, pressure, feed and
  driving force.
- **Has this been done?** Related-work and novelty searches across the curated sources.
- **Why didn't this work?** Failed and inactive runs are recorded with their conditions, not dropped.

Reported measurements, the authors' interpretations and AI-generated hypotheses are kept as separate records, each
with its source, its reported unit, a short verbatim quote and its uncertainty, so an answer can say which is which.

## Start here

| I want to | Go to |
|---|---|
| look at a graph and ask it questions, with nothing to install | [the graph explorer](https://trace-ai-org.github.io/scale/) ([how to use it](#use-the-graph-explorer)) |
| have my AI agent query SCALE | [`agents/`](agents/README.md): an instruction file and the MCP setup |
| add my paper | [Contribute your first paper](#contribute-your-first-paper) |
| suggest a change or report an error | [Suggest a change](#suggest-a-change) |
| install the tools, or develop SCALE | [Install](#install) · [Develop](#develop) |

## Use the graph explorer

[trace-ai-org.github.io/scale](https://trace-ai-org.github.io/scale/) runs SCALE's own code in your browser
(Pyodide), so a search or a query plan there gives the same rows as `scale graph search` and `scale graph query`.

1. **Pick a graph** in the left panel. *Methanol Synthesis* (105 sources before 1966) is the curated one. *Open a

# Catal commons

SCALE's evolving catalysis graph. It starts empty (its steward and project only) and grows one source at a time:
each pull request adds `parts/sources/<slug>.json`, the source's entry in `rights.yaml` and, where it reaches
species, reactions or people the graph already holds, links to them in `parts/shared.json`. Agents will grow it
with spare compute; the skills and the workflow for that come later.

[`literature/`](literature/README.md) holds what catalysis brings to SCALE's general skills: the topic vocabulary
`index-sources` uses and the catalysis source index's tools (the databases themselves stay outside git).

## Adding a source

From the [graph explorer](https://trace-ai-org.github.io/scale/): curate the publication with your own model key,
then **Contribute** on its card. The page downloads the graph with every quote withheld and opens GitHub's upload page
for [`incoming/`](incoming/README.md); drop the file and propose it, and GitHub opens the pull request under your login,
your credit. The commons intake (`.github/workflows/commons-intake.yml`, [`service/scaleweb/intake.py`](../../service/scaleweb/intake.py))
reads it as data, checks that the source is not here already (on main or in an open contribution), and opens the bot's
fold pull request that adds it, crediting you; a person reviews and merges it. With the web service running
([`service/`](../../service/README.md)), the service opens the fold pull request itself. From the command line:

```bash
scale source start --doi DOI --out W        # then curate W/<slug>.graph.json and scale source check W
scale graph contribute W/<slug>.graph.json --to graphs/catal-commons            # already here? what it would add
scale graph contribute W/<slug>.graph.json --to graphs/catal-commons --write    # write the files, then a pull request
```

`scale graph contribute` refuses a source already here: the same DOI, identifier, text digest, or title and year.
It moves the ids into `scale:commons`, leaves out the one-source graph's steward and project, adds the source's
rights entry, caps its quotes under the limits here, and merges its evidence into the shared records it reaches. It
writes only when the commons builds and validates with the source. By hand, the steps are:

1. Curate the source with the `curate-corpus` skill into a scale-catal document (`ns` `scale:commons`: the source is
   `scale:commons/source/<slug>`, its records `scale:commons/<slug>/...`), reusing the ids of the shared records
   already here (`parts/shared.json`).
2. Record its rights in `rights.yaml` (class, licence, basis, text_chars). A source in copyright keeps no quoted
   text: `scale evidence cap <doc> --rights graphs/catal-commons/rights.yaml --output <doc>` withholds it.
3. Add it as parts: `scale graph split <doc> --out <scratch>`, then copy its `sources/<slug>.json` here and merge its
   new shared records into `parts/shared.json`.
4. `scale graph validate graphs/catal-commons` (0 errors) and `scale check`, then open the pull request.

Rules for every graph here: [../README.md](../README.md).

File: graphs/catal-commons/parts/sources/10.1021-acselectrochem.6c00077.json (part 1 of 9)
{
  "nodes": [
    {
      "id": "scale:commons/10.1021-acselectrochem.6c00077/ana/monolayer",
      "label": "Analysis",
      "props": {
        "name": "Estimate of dissolved Cu equivalent to one Ag-surface monolayer",
        "evidence": [
          {
            "id": "ev-monolayer-0",
            "kind": "text",
            "locator": "p. 4",
            "quote": "Further evidence of this comes from comparing the number of Ag surface atoms (based on the density and electrode surface area) and Cu atoms in the electrolyte, which reveals that a C(Cu) of ca. 6.4 μg/L would provide suﬃcient Cu atoms for one monolayer coverage, if perfectly distributed on a pristine Ag surface",
            "source": "scale:commons/source/10.1021-acselectrochem.6c00077"
          }
        ],
        "experiment_kind": "computational",
        "experiment_status": "completed",
        "goal": "explain",
        "origin": "reported",
        "result_values": [
          {
            "id": "rv00",
            "status": "present",
            "as_reported": "ca. 6.4 ug/L",
            "evidence_ids": [
              "ev-monolayer-0"
            ],
            "note": "dissolved Cu amount providing one monolayer on the Ag electrode if perfectly distributed",
            "unit": "ug/L",
            "value": 6.4,
            "variable": "scale:commons/10.1021-acselectrochem.6c00077/var/ccu"
          }
        ]
      }
    },
    {
      "id": "scale:commons/10.1021-acselectrochem.6c00077/cat/ag-foil",
      "label": "Catalyst",
      "props": {
        "name": "Polycrystalline Ag foil (99.998%), hand-polished",
        "catalyst_family": "metal",
        "description": "Working catalyst of the study: hand-polished Ag foil (0.25 mm, 99.998%).",
        "evidence": [
          {
            "kind": "text",
            "locator": "p. 2, Experimental conditions",
            "quote": "Hand-polished Ag foils (99.998% purity) were used as working electrodes",
            "source": "scale:commons/source/10.1021-acselectrochem.6c00077"
          },
          {
            "kind": "text",
            "locator": "p. 8, Materials",
            "quote": "0.25 mm thick, 99.998% Alfa Aesar",
            "source": "scale:commons/source/10.1021-acselectrochem.6c00077"
          }
        ],
        "origin": "reported"
      }
    },
    {
      "id": "scale:commons/10.1021-acselectrochem.6c00077/cat/cu-foil",
      "label": "Catalyst",
      "props": {
        "name": "Polycrystalline Cu foil (99.9999%)",
        "catalyst_family": "metal",
        "description": "Bulk Cu foil electrode used for comparison (Figure S5).",
        "evidence": [
          {
            "kind": "text",
            "locator": "p. 4",
            "quote": "to that of bulk Cu (foil electrodes 99.9999% Cu, metal basis)",
            "source": "scale:commons/source/10.1021-acselectrochem.6c00077"
          }
        ],
        "origin": "reported"
      }
    },
    {
      "id": "scale:commons/10.1021-acselectrochem.6c00077/cell/hcell",
      "label": "ElectrochemicalCell",
      "props": {
        "name": "Glass H-type cell, Nafion N-115 separator",
        "cell_kind": "h_cell",
        "compartments": 2,
        "evidence": [
          {
            "kind": "text",
            "locator": "p. 2",
            "quote": "with continuously bubbled CO2 into a glass H-type cell with electrode compartments separated by a cation-exchange membrane (Nafion 115)",
            "source": "scale:commons/source/10.1021-acselectrochem.6c00077"
          },
          {
            "kind": "text",
            "locator": "p. 8, Electrochemical Tests",
            "quote": "conducted in a two-compartment H-cell separated by a cation-exchange membrane (Nafion N-115, 0.125 mm thick, Alfa Aesar)",
            "source": "scale:commons/source/10.1021-acselectrochem.6c00077"
          }
        ],
        "manufacturer": "glass H-cell (lab-built)",
        "note": "H-cell soaked in aqua regia >=30 min, rinsed, sonicated before experiments; membrane soaked in 2 M H2SO4 and rinsed with purified KHCO3.",
        "origin": "reported",
        "separator": "Nafion N-115 cation-exchange membrane (0.125 mm thick, Alfa Aesar)"
      }
    },
    {
      "id": "scale:commons/10.1021-acselectrochem.6c00077/char/cv",
      "label": "Characterization",
      "props": {
        "name": "Cyclic voltammetry after CO2R (Cu anodic stripping)",
        "approach": "hypothesis_driven",
        "conditions": {
          "cycles": {
            "status": "present",
            "unit": "cycles",
            "value": 20
          },
          "scan_rate": {
            "status": "present",
            "text_value": "200 mV/s"
          },
          "window": {
            "status": "present",
            "text_value": "-1.0 to 0.25 V vs Ag/AgCl"
          }
        },
        "evidence": [
          {
            "id": "ev-cv-0",
            "kind": "text",
            "locator": "p. 5",
            "quote": "We therefore assessed cyclic voltammetry\n(CV) responses obtained before and after CO2R conducted in\nelectrolytes with varying Cu contents, which revealed clear\nFigu",
            "source": "scale:commons/source/10.1021-acselectrochem.6c00077"
          },
          {
            "kind": "text",
            "locator": "p. 5",
            "quote": "As shown in Figure S8, the electrodes initially exhibited a reversible redox peak centered around -0.65 V. After 2 h of electrolysis, this feature largely disappeared whereas new peaks appeared at -0.9, -0.4, and 0 V",
            "source": "scale:commons/source/10.1021-acselectrochem.6c00077"
          },
          {
            "kind": "text",
            "locator": "p. 5",
            "quote": "these CVs (conducted directly after 2 h of CO2R) were normalized by background subtraction, and the anodic waves were compared across Cu amounts. A representative set of first anodic sweeps for 0.5 M KHCO3 is shown in Figure 3b, and Figure 3c plots the corresponding integrated charge of the peaks around 0 V against the added Cu concentration",
            "source": "scale:commons/source/10.1021-acselectrochem.6c00077"
          }
        ],
        "experiment_status": "completed",
        "goal": "investigate",
        "manipulation": "interventional",
        "method_id": "CHMO:0000025",
        "origin": "reported",
        "result_values": [
          {
            "id": "rv00",
            "status": "present",
            "evidence_ids": [
              "ev-cv-0"
            ],
            "note": "reversible redox peak before electrolysis, centered around -0.65 V vs Ag/AgCl",
            "unit": "V",
            "value": -0.65,
            "variable": "scale:commons/10.1021-acselectrochem.6c00077/var/ep"
          },
          {
            "id": "rv01",
            "status": "present",
            "evidence_ids": [
              "ev-cv-0"
            ],
            "note": "new peak after 2 h electrolysis (assigned to Zn deposition/stripping)",
            "unit": "V",
            "value": -0.9,
            "variable": "scale:commons/10.1021-acselectrochem.6c00077/var/ep"
          },
          {
            "id": "rv02",
            "status": "present",
            "evidence_ids": [
              "ev-cv-0"
            ],
            "note": "new peak after 2 h electrolysis (possibly anion-specific adsorption / surface restructuring)",
            "unit": "V",
            "value": -0.4,
            "variable": "scale:commons/10.1021-acselectrochem.6c00077/var/ep"
          },
          {
            "id": "rv03",
            "status": "present",
            "evidence_ids": [
              "ev-cv-0"
            ],
            "note": "new peak after 2 h electrolysis, assigned to Cu stripping",
            "unit": "V",
            "value": 0.0,
            "variable": "scale:commons/10.1021-acselectrochem.6c00077/var/ep"
          },
          {
            "id": "rv04",
            "status": "present",
            "evidence_ids": [
              "ev-cv-0"
            ],
            "note": "integrated stripping charge, 0.5 M KHCO3, 0 ug/L added Cu",
            "produced_by": "scale:commons/10.1021-acselectrochem.6c00077/exp/digitize",
            "qualifier": "approximate",
            "target": "scale:commons/10.1021-acselectrochem.6c00077/sp/cu-ion",
            "uncertainty": 0.002,
            "uncertainty_evaluation": "type_b",
            "uncertainty_kind": "standard_uncertainty",
            "unit": "mC",
            "value": 0.0106,
            "variable": "scale:commons/10.1021-acselectrochem.6c00077/var/qstrip"
          },
          {
            "id": "rv05",
            "status": "present",
            "evidence_ids": [
              "ev-cv-0"
            ],
            "note": "integrated stripping charge, 0.5 M KHCO3, 2.5 ug/L added Cu",
            "produced_by": "scale:commons/10.1021-acselectrochem.6c00077/exp/digitize",
            "qualifier": "approximate",
            "target": "scale:commons/10.1021-acselectrochem.6c00077/sp/cu-ion",
            "uncertainty": 0.002,
            "uncertainty_evaluation": "type_b",
            "uncertainty_kind": "standard_uncertainty",
            "unit": "mC",
            "value": 0.0705,
            "variable": "scale:commons/10.1021-acselectrochem.6c00077/var/qstrip"
          },
          {
            "id": "rv06",
            "status": "present",
            "evidence_ids": [
              "ev-cv-0"
            ],
            "note": "integrated stripping charge, 0.5 M KHCO3, 5 ug/L added Cu",
            "produced_by": "scale:commons/10.1021-acselectrochem.6c00077/exp/digitize",
            "qualifier": "approximate",
            "target": "scale:commons/10.1021-acselectrochem.6c00077/sp/cu-ion",
            "uncertainty": 0.002,
            "uncertainty_evaluation": "type_b",
            "uncertainty_kind": "standard_uncertainty",
            "unit": "mC",
            "value": 0.0901,
            "variable": "scale:commons/10.1021-acselectrochem.6c00077/var/qstrip"
          },
          {
            "id": "rv07",
            "status": "present",
            "evidence_ids": [
              "ev-cv-0"
            ],
            "note": "integrated stripping charge, 0.5 M KHCO3, 20 ug/L added Cu",
            "produced_by": "scale:commons/10.1021-acselectrochem.6c00077/exp/digitize",
            "qualifier": "approximate",
            "target": "scale:commons/10.1021-acselectrochem.6c00077/sp/cu-ion",
            "uncertainty": 0.002,
            "uncertainty_evaluation": "type_b",
            "uncertainty_kind": "standard_uncertainty",
            "unit": "mC",
            "value": 0.211,
            "variable": "scale:commons/10.1021-acselectrochem.6c00077/var/qstrip"
          }
        ],
        "technique": "cyclic voltammetry",
        "unmodeled": [
          "individual CV peak areas per cycle and multi-cycle decay data are in Figure S8 (SI not appended)"
        ]
      }
    },
    {
      "id": "scale:commons/10.1021-acselectrochem.6c00077/char/icp",
      "label": "Characterization",
      "props": {
        "name": "ICP-OES of electrolyte samples (impurities, Na+, K+)",
        "approach": "hypothesis_driven",
        "evidence": [
          {
            "id": "ev-icp-0",
            "kind": "text",
            "locator": "p. 3",
            "quote": "e 3]\nemission spectroscopy (ICP-OES) analysis was performed after\nelectrolysis. As summarized in Table S3, three metallic impuri-\nties",
            "source": "scale:commons/source/10.1021-acselectrochem.6c00077"
          },
          {
            "kind": "text",
            "locator": "p. 9, ICP-OES",
            "quote": "Electrolyte samples collected after experiments were measured directly by ICP-OES without further dilution",
            "source": "scale:commons/source/10.1021-acselectrochem.6c00077"
          },
          {
            "kind": "text",
            "locator": "p. 9, ICP-OES",
            "quote": "The precision of ICP-OES becomes limited for impurity detection at Cu concentrations below 2 μg/L. As shown in Figure S20, the error bars from triplicate measurements are relatively large in this concentration range",
            "source": "scale:commons/source/10.1021-acselectrochem.6c00077"
          },
          {
            "kind": "text",
            "locator": "p. 8, Materials",
            "quote": "These were measured by ICP-OES to determine the precise Cu and Zn levels",
            "source": "scale:commons/source/10.1021-acselectrochem.6c00077"
          }
        ],
        "experiment_status": "completed",
        "goal": "investigate",
        "manipulation": "interventional",
        "method_id": "CHMO:0000267",
        "origin": "reported",
        "result_values": [
          {
            "id": "rv00",
            "status": "present",
            "evidence_ids": [
              "ev-icp-0"
            ],
            "lower": 1,
            "note": "Cu impurity range detected across electrolyte samples after electrolysis (Table S3); values below 2 ug/L at or below the limit of precise quantification; reported as a 1-13 ug/L range (values below 2 ug/L at/below the precise-quantification limit)",
            "unit": "ug/L",
            "upper": 13,
            "variable": "scale:commons/10.1021-acselectrochem.6c00077/var/ccu"
          },
          {
            "id": "rv01",
            "status": "present",
            "evidence_ids": [
              "ev-icp-0"
            ],
            "note": "residual Na+ in purified 0.5 M KHCO3 after Chelex-100 treatment",
            "target": "scale:commons/10.1021-acselectrochem.6c00077/sp/na-ion",
            "unit": "uM",
            "value": 72.9,
            "variable": "scale:commons/10.1021-acselectrochem.6c00077/var/cna"
          }
        ],
        "technique": "inductively coupled plasma-optical emission spectroscopy (ICP-OES)",
        "unmodeled": [
          "identities of the two impurities other than Cu and full Table S3 values are in the SI (not appended)",
          "K+ crossover concentrations over time are in Supplementary Note 2 (SI not appended)"
        ]
      }
    },
    {
      "id": "scale:commons/10.1021-acselectrochem.6c00077/char/xps",
      "label": "Characterization",
      "props": {
        "name": "XPS of Ag electrodes before and after CO2R",
        "approach": "hypothesis_driven",
        "evidence": [
          {
            "id": "ev-xps-0",
            "kind": "text",
            "locator": "p. 2",
            "quote": "X-ray photoelectron spectroscopy (XPS) of the Ag electrode surface showed no detectable Cu 2p signal either before or after CO2R was conducted in unpurified 0.5 M KHCO3 for 3 h (Figure S3)",
            "source": "scale:commons/source/10.1021-acselectrochem.6c00077"
          },
          {
            "kind": "text",
            "locator": "p. 4",
            "quote": "Still, as shown in Figure 3a, no signiﬁcant diﬀerences were observed among the spectra, and no pronounced Cu 2p signal was detected, except for the 20 μg/L Cu case where a very weak feature between 932-935 eV seems to appear",
            "source": "scale:commons/source/10.1021-acselectrochem.6c00077"
          },
          {
            "kind": "text",
            "locator": "p. 5, Figure 3 caption",
            "quote": "(a) XPS spectra of Ag surfaces after CO2R. Electrodes were withdrawn while maintaining -2.1 V applied bias aimed at avoiding Cu desorption. The Cu 2p peak is expected at a binding energy of 932.6 eV",
            "source": "scale:commons/source/10.1021-acselectrochem.6c00077"
          },
          {
            "kind": "text",
            "locator": "p. 9, XPS",
            "quote": "the electrodes were withdrawn from the electrolyte under an applied potential of -2.1 V, rinsed with Milli-Q water droplets to remove residual electrolyte, dried under ambient conditions, and immediately analyzed by XPS",
            "source": "scale:commons/source/10.1021-acselectrochem.6c00077"
          }
        ],
        "experiment_status": "completed",
        "goal": "investigate",
        "manipulation": "interventional",
        "method_id": "CHMO:0000404",
        "origin": "reported",
        "result_values": [
          {
            "id": "rv00",
            "status": "present",
            "evidence_ids": [
              "ev-xps-0"
            ],
            "note": "expected Cu 2p binding energy (printed in the Figure 3 caption)",
            "target": "scale:commons/10.1021-acselectrochem.6c00077/sp/cu-ion",
            "unit": "eV",
            "value": 932.6,
            "variable": "scale:commons/10.1021-acselectrochem.6c00077/var/be"
          }
        ],
        "technique": "X-ray photoelectron spectroscopy (XPS)",
        "unmodeled": [
          "survey/quantitative XPS composition values are in Figures S3/S7 (SI not appended)"
        ]
      }
    },
    {
      "id": "scale:commons/10.1021-acselectrochem.6c00077/claim/ch4-cu",
      "label": "Claim",
      "props": {
        "name": "ppb-level Cu impurities cause CH4 formation on Ag",
        "claim_kind": "causal",
        "claim_status": "supported",
        "evidence": [
          {
            "kind": "text",
            "locator": "p. 7, Conclusions",
            "quote": "Subsequently, we found that controlled addition of ppb amounts of dissolved Cu could restore this high selectivity toward CH4 and furthermore found that postelectrolysis cyclic voltammetry could help identify the presence of trace electrodeposited Cu on the electrode. We therefore implicate metal impurities coming from the commercial electrolyte salt as the main factor enabling CH4 evolution on Ag",
            "source": "scale:commons/source/10.1021-acselectrochem.6c00077"
          },
          {
            "kind": "text",
            "locator": "p. 3",
            "quote": "These results suggest that the previous observations of CH4 may be attributable to Cu impurities since reducing Cu below 1 μg/L suppresses CH4 production to trace yields",
            "source": "scale:commons/source/10.1021-acselectrochem.6c00077"
          }
        ],
        "inference_type": "interventional",
        "origin": "reported",
        "scope": "Ag foil H-cell CO2R, -2.1 V vs Ag/AgCl, 0.1-1.0 M KHCO3, Cu 0-20 ug/L",
        "statement": "Trace (ppb-level) dissolved Cu impurities from the commercial KHCO3 salt electrodeposit on the Ag cathode during CO2R and are the main factor enabling the unexpected CH4 evolution on Ag; rigorous purification (Cu < 1 ug/L) suppresses CH4 to trace yields, and adding 2.5-20 ug/L Cu restores it."
      }
    },
    {
      "id": "scale:commons/10.1021-acselectrochem.6c00077/claim/concentration",
      "label": "Claim",
      "props": {
        "name": "Electrolyte concentration strongly affects Ag selectivity",
        "claim_kind": "finding",
        "claim_status": "supported",
        "evidence": [
          {
            "kind": "text",
            "locator": "p. 2",
            "quote": "The FE(CO) decreased with increasing electrolyte concentration, consistent with the conclusion of a recent multiscale theoretical study",
            "source": "scale:commons/source/10.1021-acselectrochem.6c00077"
          },
          {
            "kind": "text",
            "locator": "p. 2",
            "quote": "Conversely, H2 production (by both metrics) increased monotonically with electrolyte concentration, with a j(H2) slope similar to that of the total current density",
            "source": "scale:commons/source/10.1021-acselectrochem.6c00077"
          },
          {
            "kind": "text",
            "locator": "p. 2",
            "quote": "Interestingly, the j(CH4) trend followed that of j(H2) quite closely for electrolyte concentrations of 0.1-0.5 M, before deviating at higher concentrations",
            "source": "scale:commons/source/10.1021-acselectrochem.6c00077"
          },
          {
            "kind": "text",
            "locator": "p. 2",
            "quote": "Liquid product measurements revealed that formate (HCOO-) was produced in significant quantities, also showing a dependence on electrolyte concentration across the lower range before plateauing at higher values. Trace amounts of C2H4 were also observed",
            "source": "scale:commons/source/10.1021-acselectrochem.6c00077"
          }
        ],
        "inference_type": "observational",
        "origin": "reported",
        "statement": "FE(CO) decreases and H2 production increases monotonically with KHCO3 concentration on Ag at -2.1 V; j(CO) varies only slightly while j(H2) follows the total current density; j(CH4) follows j(H2) from 0.1-0.5 M before deviating; formate depends on concentration in the lower range before plateauing."
      }
    },
    {
      "id": "scale:commons/10.1021-acselectrochem.6c00077/claim/crossover",
      "label": "Claim",
      "props": {
        "name": "Cation-exchange membrane causes dynamic electrolyte concentration change",
        "claim_kind": "causal",
        "claim_status": "supported",
        "evidence": [
          {
            "kind": "text",
            "locator": "p. 2",
            "quote": "The increase in j(H2) over time, along with the increase in the total current density, was found to closely correlate with increased electrolyte concentration over time, a result of K+ crossover through the cation-exchange membrane",
            "source": "scale:commons/source/10.1021-acselectrochem.6c00077"
          },
          {
            "kind": "text",
            "locator": "p. 8",
            "quote": "The use of an anion-exchange membranes could suppress cation crossover and improve the durability of the test",
            "source": "scale:commons/source/10.1021-acselectrochem.6c00077"
          }
        ],
        "inference_type": "observational",
        "origin": "reported",
        "statement": "The cation-exchange membrane allows K+ crossover as the primary current-carrying ion, increasing the electrolyte concentration over time; the increase in j(H2) and total current closely correlates with this, and anion-exchange membranes could suppress it."
      }
    },
    {
      "id": "scale:commons/10.1021-acselectrochem.6c00077/claim/detection",
      "label": "Claim",
      "props": {
        "name": "Trace impurity quantification is at the detection limits",
        "claim_kind": "data_quality",
        "claim_status": "supported",
        "evidence": [
          {
            "kind": "text",
            "locator": "p. 3",
            "quote": "Thus, trace impurity levels are difficult to precisely quantify in solution and were not detectable on the electrode using surface-sensitive XPS",
            "source": "scale:commons/source/10.1021-acselectrochem.6c00077"
          }
        ],
        "inference_type": "observational",
        "origin": "reported",
        "statement": "Trace impurity levels are difficult to quantify precisely in solution (ICP-OES precision limited below 2 ug/L Cu) and were not detectable on the electrode by surface-sensitive XPS; additional CV peaks at -0.6/-0.4 V may indicate surface restructuring/anion adsorption."
      }
    },
    {
      "id": "scale:commons/10.1021-acselectrochem.6c00077/claim/stability",
      "label": "Claim",
      "props": {
        "name": "Long-duration selectivity drift from ion crossover",
        "claim_kind": "causal",
        "claim_status": "supported",
        "evidence": [
          {
            "kind": "text",
            "locator": "p. 5",
            "quote": "As shown in Figure S22, after initially rising and stabilizing during the first 2 h, the CH4 production rate steadily decreased over the remaining duration, while the H2 yield steadily increased",
            "source": "scale:commons/source/10.1021-acselectrochem.6c00077"
          },
          {
            "kind": "text",
            "locator": "p. 5",
            "quote": "we believe that this effect is dominating here as well due to ion crossover and the significant increase in concentration, which results on this timescale. The CH4 activity significantly diminishing over this duration may signal that this electrolyte effect also acts to suppress CH4, but we cannot rule out that the structure of the Cu adsorbed on Ag might be dynamic or unstable on this timescale",
            "source": "scale:commons/source/10.1021-acselectrochem.6c00077"
          }
        ],
        "inference_type": "observational",
        "origin": "reported",
        "statement": "In a 10 h CO2R run (purified 0.5 M KHCO3 + 5 ug/L Cu), CH4 production rose and stabilized in the first 2 h then steadily decreased while H2 steadily increased, attributed to the ion-crossover-driven concentration increase; a dynamic/unstable Cu adsorbate structure cannot be ruled out."
      }
    },
    {
      "id": "scale:commons/10.1021-acselectrochem.6c00077/claim/strip-peaks",
      "label": "Claim",
      "props": {
        "name": "Anodic peak at ~0 V vs Ag/AgCl is Cu stripping",
        "claim_kind": "finding",
        "claim_status": "supported",
        "evidence": [
          {
            "kind": "text",
            "locator": "p. 5",
            "quote": "By comparing to CVs obtained after CO2R in unpuriﬁed 0.5 M KHCO3 (Figure S4) to those following the Cu-added experiments (Figure 3b and Figure S8), we observed similar peak features appearing at EAg/AgCl ≈0 V, supporting the assignment of this peak to Cu stripping, providing evidence of Cu accumulation on the electrode surface under CO2R conditions",
            "source": "scale:commons/source/10.1021-acselectrochem.6c00077"
          },
          {
            "kind": "text",
            "locator": "p. 5",
            "quote": "The strong correlation suggests that anodic stripping can detect adsorbed Cu and reveal trends in relative amounts of Cu between experiments",
            "source": "scale:commons/source/10.1021-acselectrochem.6c00077"
          }
        ],
        "inference_type": "observational",
        "origin": "reported",
        "statement": "The anodic CV peak at ca. 0 V vs Ag/AgCl appearing after CO2R is assigned to Cu stripping (by comparison with literature on Ag rotating-disk electrodes), providing evidence of Cu accumulation on the electrode surface under CO2R conditions; its size correlates with the Cu concentration."
      }
    },
    {
      "id": "scale:commons/10.1021-acselectrochem.6c00077/claim/synergy",
      "label": "Claim",
      "props": {
        "name": "Ag-Cu synergy promotes C1 and hinders C2 coupling",
        "claim_kind": "mechanism",
        "claim_status": "proposed",
        "evidence": [
          {
            "kind": "text",
            "locator": "p. 6",
            "quote": "Importantly, while pure polycrystalline Cu typically shows high selectivity for C2H4, in our experiments, C2H4 was only a trace product. This suppression of C2H4 suggests that the active site is not merely bulk Cu, but rather, a Ag-Cu synergistic effect that promotes the C1 pathway while hindering C2 coupling",
            "source": "scale:commons/source/10.1021-acselectrochem.6c00077"
          }
        ],
        "inference_type": "observational",
        "origin": "reported",
        "statement": "C2H4 was only a trace product on Cu-contaminated Ag, unlike bulk Cu; this suppression suggests the active site is not merely bulk Cu but a Ag-Cu synergistic effect that promotes the C1 pathway while hindering C2 coupling."
      }
    },
    {
      "id": "scale:commons/10.1021-acselectrochem.6c00077/claim/zn-insensitive",
      "label": "Claim",
      "props": {
        "name": "Ag-catalyzed CO2R is largely insensitive to ppb-level Zn",
        "claim_kind": "finding",
        "claim_status": "supported",
        "evidence": [
          {
            "kind": "text",
            "locator": "p. 5",
            "quote": "Compared to the behavior in a purified electrolyte, no clear differences were observed in the presence of Zn, suggesting that Ag-catalyzed CO2R is largely insensitive to ppb-level Zn contamination",
            "source": "scale:commons/source/10.1021-acselectrochem.6c00077"
          }
        ],
        "inference_type": "interventional",
        "origin": "reported",
        "statement": "Adding 10 ug/L ZnCl2 to purified 0.5 M KHCO3 produced no clear differences relative to the purified electrolyte: Ag-catalyzed CO2R is largely insensitive to ppb-level Zn contamination."
      }
    },
    {
      "id": "scale:commons/10.1021-acselectrochem.6c00077/comp/dft",
      "label": "Computation",
      "props": {
        "name": "DFT screening of Cu monolayers on transition-metal substrates (PBE+DFT-D2)",
        "approach": "hypothesis_driven",
        "charge_treatment": "constant_charge",
        "conditions": {
          "reference": {
            "status": "present",
            "text_value": "surfaces and gas-phase CO2, H2, H2O energies"
          },
          "temperature": {
            "status": "present",
            "text_value": "298 K (computational hydrogen electrode, where stated)"
          }
        },
        "dispersion": {
          "status": "present",
          "note": "with C6 coefficients for metals (ref 67)",
          "text_value": "DFT-D2"
        },
        "evidence": [
          {
            "kind": "text",
            "locator": "p. 6",
            "quote": "We carried out DFT simulations through the PBE density functional,55 accounting for van der Waals interactions via the DFT-D2 method.56,57",
            "source": "scale:commons/source/10.1021-acselectrochem.6c00077"
          },
          {
            "kind": "text",
            "locator": "p. 9, Computational Details",
            "quote": "We carried out the density functional theory by means of the Vienna ab initio simulation package (VASP)65,66 through the PBE density functional.55 To account for van der Waals interactions, we included dispersion through the DFT-D2 method,56,57 with the parametrization of C6 coefficients for metals reported in ref 67. Inner electrons were represented by PAW pseudopotentials,68,69 and the monoelectronic states for the valence electrons expanded as plane waves with a kinetic energy cutoff of 450 eV",
            "source": "scale:commons/source/10.1021-acselectrochem.6c00077"
          },
          {
            "kind": "text",
            "locator": "p. 9, Computational Details",
            "quote": "We sampled the Brillouin zone by a Γ-centered k-point mesh from the Monkhorst−Pack method,71 with a reciprocal grid size smaller than 0.03 Å−1. We set a vacuum thickness between the slabs larger than 12 Å to prevent spurious periodic interactions between periodic repetitions of the cells",
            "source": "scale:commons/source/10.1021-acselectrochem.6c00077"
          },
          {
            "kind": "text",
            "locator": "p. 9, Computational Details",
            "quote": "we introduced a dipole correction during the simulation to account for artificial contributions from the asymmetric slab model",
            "source": "scale:commons/source/10.1021-acselectrochem.6c00077"
          },
          {
            "kind": "text",
            "locator": "p. 9, Computational Details",
            "quote": "When required, the relative energy between the H+ and the H2(g) at U = 0 V was obtained with the computational hydrogen electrode",
            "source": "scale:commons/source/10.1021-acselectrochem.6c00077"
          },
          {
            "id": "e-tab1",
            "kind": "table",
            "locator": "Table 1",
            "note": "CuML strain (%) row: Ni -2.49, Cu 0.00, Pd +7.76, Pt +8.59, Au +13.02, Ag +13.30 (calculated vs Cu lattice constant); bulk eps_d and lattice constants retrieved from refs 45/54 (cited values, not re-recorded)",
            "source": "scale:commons/source/10.1021-acselectrochem.6c00077"
          },
          {
            "id": "e-s5-text",
            "kind": "text",
            "locator": "p. 7",
            "quote": "of ΔE*CO (respectively −0.33 and −0.56 eV vs −0.12 eV for\nbare Cu, see Table S5)",
            "source": "scale:commons/source/10.1021-acselectrochem.6c00077"
          },
          {
            "id": "e-b12",
            "kind": "text",
            "locator": "p. 7",
            "quote": "Such dependence is strongly aﬀected by the d-band center (b1 = +0.35 ± 0.07), whereas it is only slightly dependent on lattice mismatch (b2 = +0.014 ± 0.008 eV/%)",
            "source": "scale:commons/source/10.1021-acselectrochem.6c00077"
          },
          {
            "id": "e-proton",
            "kind": "text",
            "locator": "p. 7",
            "quote": "*CO protonation to *CHO (ΔE*CHO −ΔE*CO, occur-\nring via a proton-coupled electron transfer) requires low energy\n(<0.7 eV), which, according to the computational hydrogen elec-\ntrode,58 is e",
            "source": "scale:commons/source/10.1021-acselectrochem.6c00077"
          },
          {
            "id": "e-coco",
            "kind": "text",
            "locator": "p. 7",
            "quote": "their minimal detection is likely due to the significant energy demand required for stabilizing the rate-determining step formation of the *COCO dimer (>0.9 eV, see Table S5)",
            "source": "scale:commons/source/10.1021-acselectrochem.6c00077"
          },
          {
            "id": "e-eform",
            "kind": "text",
            "locator": "p. 7",
            "quote": "Given the mild endothermic formation energy for a full monolayer of Cu on Ag(111), i.e., 0.6 eV, we expect the deposition to be thermodynamically facile and easily reversible",
            "source": "scale:commons/source/10.1021-acselectrochem.6c00077"
          },
          {
            "kind": "text",
            "locator": "p. 6",
            "quote": "This suppression of C2H4 suggests that the active site is not merely bulk Cu, but rather, a Ag-Cu synergistic effect that promotes the C1 pathway while hindering C2 coupling",
            "source": "scale:commons/source/10.1021-acselectrochem.6c00077"
          },
          {
            "kind": "text",
            "locator": "p. 7",
            "quote": "we complemented the initial study asses-\nsing *CO binding on additional (100), (110), and (211)\np(3 × 3) facets on clean Ag and Cu surfaces and CuMLAg sys-\ntems",
            "source": "scale:commons/source/10.1021-acselectrochem.6c00077"
          }
        ],
        "experiment_kind": "computational",
        "experiment_status": "completed",
        "goal": "explain",
        "level_of_theory": {
          "status": "present",
          "note": "exchange-correlation functional, as the source names it",
          "text_value": "PBE"
        },
        "manipulation": "interventional",
        "note": "level_of_theory and dispersion are given as text values on the level_of_theory/dispersion value objects",
        "origin": "reported",
        "result_values": [
          {
            "id": "rv00",
            "status": "present",
            "evidence_ids": [
              "e-tab1"
            ],
            "note": "CuML lattice mismatch on the substrate (ni(111)); Table 1 (CuML strain row, calculated vs the Cu lattice constant); the d-band centers and lattice constants of the bulk metals in Table 1 are retrieved from refs 45 and 54 and are not recorded as this work's own results",
            "origin": "computed",
            "produced_by": "scale:commons/10.1021-acselectrochem.6c00077/comp/dft",
            "target": "scale:commons/10.1021-acselectrochem.6c00077/cuml-ni111",
            "unit": "%",
            "value": -2.49,
            "variable": "scale:commons/10.1021-acselectrochem.6c00077/var/strain"
          },
          {
            "id": "rv01",
            "status": "present",
            "evidence_ids": [
              "e-tab1"
            ],
            "note": "CuML lattice mismatch on the substrate (cu(111)); Table 1 (CuML strain row, calculated vs the Cu lattice constant); the d-band centers and lattice constants of the bulk metals in Table 1 are retrieved from refs 45 and 54 and are not recorded as this work's own results",
            "origin": "computed",
            "produced_by": "scale:commons/10.1021-acselectrochem.6c00077/comp/dft",
            "target": "scale:commons/10.1021-acselectrochem.6c00077/cuml-cu111",
            "unit": "%",
            "value": 0.0,
            "variable": "scale:commons/10.1021-acselectrochem.6c00077/var/strain"
          },
          {
            "id": "rv02",
            "status": "present",
            "evidence_ids": [
              "e-tab1"
            ],
            "note": "CuML lattice mismatch on the substrate (pd(111)); Table 1 (CuML strain row, calculated vs the Cu lattice constant); the d-band centers and lattice constants of the bulk metals in Table 1 are retrieved from refs 45 and 54 and are not recorded as this work's own results",
            "origin": "computed",
            "produced_by": "scale:commons/10.1021-acselectrochem.6c00077/comp/dft",
            "target": "scale:commons/10.1021-acselectrochem.6c00077/cuml-pd111",
            "unit": "%",
            "value": 7.76,
            "variable": "scale:commons/10.1021-acselectrochem.6c00077/var/strain"
          },
          {
            "id": "rv03",
            "status": "present",
            "evidence_ids": [
              "e-tab1"
            ],
            "note": "CuML lattice mismatch on the substrate (pt(111)); Table 1 (CuML strain row, calculated vs the Cu lattice constant); the d-band centers and lattice constants of the bulk metals in Table 1 are retrieved from refs 45 and 54 and are not recorded as this work's own results",
            "origin": "computed",
            "produced_by": "scale:commons/10.1021-acselectrochem.6c00077/comp/dft",
            "target": "scale:commons/10.1021-acselectrochem.6c00077/cuml-pt111",
            "unit": "%",
            "value": 8.59,
            "variable": "scale:commons/10.1021-acselectrochem.6c00077/var/strain"
          },
          {
            "id": "rv04",
            "status": "present",
            "evidence_ids": [
              "e-tab1"
            ],
            "note": "CuML lattice mismatch on the substrate (au(111)); Table 1 (CuML strain row, calculated vs the Cu lattice constant); the d-band centers and lattice constants of the bulk metals in Table 1 are retrieved from refs 45 and 54 and are not recorded as this work's own results",
            "origin": "computed",
            "produced_by": "scale:commons/10.1021-acselectrochem.6c00077/comp/dft",
            "target": "scale:commons/10.1021-acselectrochem.6c00077/cuml-au111",
            "unit": "%",
            "value": 13.02,
            "variable": "scale:commons/10.1021-acselectrochem.6c00077/var/strain"
          },
          {
            "id": "rv05",
            "status": "present",
            "evidence_ids": [
              "e-tab1"
            ],
            "note": "CuML lattice mismatch on the substrate (ag(111)); Table 1 (CuML strain row, calculated vs the Cu lattice constant); the d-band centers and lattice constants of the bulk metals in Table 1 are retrieved from refs 45 and 54 and are not recorded as this work's own results",
            "origin": "computed",
            "produced_by": "scale:commons/10.1021-acselectrochem.6c00077/comp/dft",
            "target": "scale:commons/10.1021-acselectrochem.6c00077/cuml-ag111",
            "unit": "%",
            "value": 13.3,
            "variable": "scale:commons/10.1021-acselectrochem.6c00077/var/strain"
          },
          {
            "id": "rv06",
            "status": "present",
            "evidence_ids": [
              "e-s5-text"
            ],
